Repository: chem-data-extraction/-Photonic-materials

# Photonic materials for optical sensing

Publication-ready **dataset project** for the course *Extraction and preparation of chemical information*. The repository moves from a research topic to a structured, validated dataset with documented sources, extraction steps, cleaning pipeline, reports, and citation metadata.

**Project topic:** Photonic materials for optical sensing.

**Author:** Базуев Роман Денисович.

## Scientific task

Collect quantitative performance measurements for optical sensors based on photonic materials, including photonic crystals, plasmonic/photonic hybrid structures, photonic crystal fibers, MOF-based photonic crystals, and related nanophotonic sensing platforms.

## What is one record?

One **record** = one reported quantitative sensor-performance measurement for a specific photonic material or device architecture, analyte or sensing target, and source under stated conditions. See `project.json` and `reports/practice_01_record_and_schema.md`.

## Repository structure

| Path | Role |
|------|------|
| `project.json` | Machine-readable project metadata |
| `specs/` | JSON schemas, source map, manifests, pipeline, validation rules |
| `data/raw/` | Unmodified PDFs, web snapshots, external exports |
| `data/extracted/` | Extraction outputs (CSV + `extraction_log.jsonl`) |
| `data/interim/` | Merged table before final cleaning |
| `data/processed/` | Publication dataset (`dataset.csv`) |
| `scripts/` | Reproducible extract, build, clean, validate |
| `reports/` | Human-readable practice and final reports |
| `notebooks/` | Optional exploration only |
| `tests/` | Pytest checks for required artifacts |

**Formats:** JSON for specs and manifests; CSV for tabular data; Python for pipelines; Markdown for reports and documentation only. Notebooks are optional.

## Five course practices

Develop the repository in five steps (see `reports/`):

1. **Record definition and dataset schema** — `specs/dataset_schema.json`, Practice 1 report  
2. **Source map** — `specs/source_map.json`, Practice 2 report  
3. **PDF extraction** — `specs/pdf_extraction_manifest.json`, `scripts/extract_pdf.py`, Practice 3 report  
4. **Web extraction** — `specs/web_extraction_manifest.json`, `scripts/extract_web.py`, Practice 4 report  
5. **Cleaning, normalization and publication** — `specs/cleaning_pipeline.json`, cleaning scripts, Practice 5 report  

The project summary is in **`reports/final_report.md`**. The publication-facing dataset description is in **`dataset_card.md`**.

## Data pipeline

```text
raw (PDF / web / external)
  → extract (pdf + web scripts) → data/extracted/*.csv
  → build (merge) → data/interim/merged_records.csv
  → clean → data/processed/dataset.csv
  → validate (rules + pytest)
```

## Optional DeepSeek LLM extraction

The reproducible dataset pipeline remains rule-based by default. An optional DeepSeek-assisted helper can draft review-only candidate records from PDF text:

```bash
python scripts/extract_llm_candidates.py --source-id paper_wang_2022_uio66_pc
```

This step requires a DeepSeek API key in `DEEPSEEK_API_KEY`. On PowerShell:

```powershell
$env:DEEPSEEK_API_KEY = "your_deepseek_api_key"
```

Optional overrides are `DEEPSEEK_MODEL` (default: `deepseek-v4-pro`) and `DEEPSEEK_API_BASE` (default: `https://api.deepseek.com`). The script writes candidates to `data/extracted/llm_candidate_records.jsonl`; this file is ignored by Git and is not read by `scripts/build_dataset.py`. Review `evidence_text`, `evidence_page`, units, and schema mapping before copying any candidate into a final CSV.

## Required final artifacts

- `data/processed/dataset.csv` aligned with `specs/dataset_schema.json`
- Updated `specs/source_map.json` and extraction manifests
- Practice reports 1–5 and `reports/final_report.md`
- `dataset_card.md`, `LICENSE`, `CITATION.cff`
- Passing validation and tests

## Reproduce the dataset

```bash
pip install -r requirements.txt
python scripts/extract_pdf.py
python scripts/extract_web.py
python scripts/build_dataset.py
python scripts/clean_dataset.py
```

Expected outputs:

| Command | Main output |
|---------|-------------|
| `python scripts/extract_pdf.py` | `data/extracted/pdf_extracted_records.csv` with 22 records |
| `python scripts/extract_web.py` | `data/extracted/web_extracted_records.csv` with 20 records |
| `python scripts/build_dataset.py` | `data/interim/merged_records.csv` and `data/processed/dataset.csv` with 42 rows |
| `python scripts/clean_dataset.py` | cleaned `data/processed/dataset.csv` aligned with `specs/dataset_schema.json` |

External database snapshots are not mixed into the processed CSV automatically. They are documented in `specs/database_download_manifest.json` and stored in `data/raw/external/` for validation, comparison, and metadata support.

File: data/extracted/web_extracted_records.csv
record_id,material_name,material_class,sensor_architecture,sensing_target,measurement_type,measurement_value,measurement_unit,source_id,source_url,doi,raw_file,extraction_confidence,notes
rec_wang_2022_uio66_shift_80ppm_web_001,UiO-66 3D photonic crystal,MOF-based photonic crystal,3D photonic crystal vapor sensor,chlorobenzene vapor,wavelength_shift,6.88,nm,paper_wang_2022_uio66_pc,https://pubs.rsc.org/en/content/articlehtml/2022/ra/d2ra05494a,10.1039/D2RA05494A,data/raw/web/rsc_wang_2022_uio66_pc.html,high,Publisher HTML concentration-response text; spectral shift at 80 ppm chlorobenzene vapor.
rec_wang_2022_uio66_shift_160ppm_web_001,UiO-66 3D photonic crystal,MOF-based photonic crystal,3D photonic crystal vapor sensor,chlorobenzene vapor,wavelength_shift,13.04,nm,paper_wang_2022_uio66_pc,https://pubs.rsc.org/en/content/articlehtml/2022/ra/d2ra05494a,10.1039/D2RA05494A,data/raw/web/rsc_wang_2022_uio66_pc.html,high,Publisher HTML concentration-response text; spectral shift at 160 ppm chlorobenzene vapor.
rec_wang_2022_uio66_shift_240ppm_web_001,UiO-66 3D photonic crystal,MOF-based photonic crystal,3D photonic crystal vapor sensor,chlorobenzene vapor,wavelength_shift,17.78,nm,paper_wang_2022_uio66_pc,https://pubs.rsc.org/en/content/articlehtml/2022/ra/d2ra05494a,10.1039/D2RA05494A,data/raw/web/rsc_wang_2022_uio66_pc.html,high,Publisher HTML concentration-response text; spectral shift at 240 ppm chlorobenzene vapor.
rec_wang_2022_uio66_shift_320ppm_web_001,UiO-66 3D photonic crystal,MOF-based photonic crystal,3D photonic crystal vapor sensor,chlorobenzene vapor,wavelength_shift,22.53,nm,paper_wang_2022_uio66_pc,https://pubs.rsc.org/en/content/articlehtml/2022/ra/d2ra05494a,10.1039/D2RA05494A,data/raw/web/rsc_wang_2022_uio66_pc.html,high,Publisher HTML concentration-response text; spectral shift at 320 ppm chlorobenzene vapor.
rec_wang_2022_uio66_shift_400ppm_web_001,UiO-66 3D photonic crystal,MOF-based photonic crystal,3D photonic crystal vapor sensor,chlorobenzene vapor,wavelength_shift,26.08,nm,paper_wang_2022_uio66_pc,https://pubs.rsc.org/en/content/articlehtml/2022/ra/d2ra05494a,10.1039/D2RA05494A,data/raw/web/rsc_wang_2022_uio66_pc.html,high,Publisher HTML concentration-response text; spectral shift at 400 ppm chlorobenzene vapor.
rec_nazeri_2020_hcpcf_sensor_c_helium_shift_web_001,hollow-core photonic crystal fiber,photonic crystal fiber,"HC-PCF Mach-Zehnder interferometer sensor C, 3.30 mm HC-PCF length",helium gas,wavelength_shift,1300,pm,paper_nazeri_2020_hcpcf_mzi_gas,https://pmc.ncbi.nlm.nih.gov/articles/PMC7284782/,10.3390/s20102807,data/raw/web/pmc_nazeri_2020_hcpcf_mzi.html,high,PMC HTML Table 1; spectral shift for sensor C relative to nitrogen exposure.
rec_nazeri_2020_hcpcf_sensor_c_methane_shift_web_001,hollow-core photonic crystal fiber,photonic crystal fiber,"HC-PCF Mach-Zehnder interferometer sensor C, 3.30 mm HC-PCF length",methane gas,wavelength_shift,-618,pm,paper_nazeri_2020_hcpcf_mzi_gas,https://pmc.ncbi.nlm.nih.gov/articles/PMC7284782/,10.3390/s20102807,data/raw/web/pmc_nazeri_2020_hcpcf_mzi.html,high,PMC HTML Table 1; negative spectral shift for sensor C relative to nitrogen exposure.
rec_nazeri_2020_hcpcf_sensor_c_argon_shift_web_001,hollow-core photonic crystal fiber,photonic crystal fiber,"HC-PCF Mach-Zehnder interferometer sensor C, 3.30 mm HC-PCF length",argon gas,wavelength_shift,100,pm,paper_nazeri_2020_hcpcf_mzi_gas,https://pmc.ncbi.nlm.nih.gov/articles/PMC7284782/,10.3390/s20102807,data/raw/web/pmc_nazeri_2020_hcpcf_mzi.html,high,PMC HTML Table 1; positive argon spectral shift for sensor C relative to nitrogen exposure.
rec_shaban_2017_au_1dpc_spr_res_sensitivity_web_001,Au/1D photonic crystal,plasmonic/photonic hybrid,gold-coated one-dimensional photonic crystal microfluidic sensor,environmental refractive index,sensitivity,48.56,nm/RIU,paper_shaban_2017_plasmonic_1d_pc,https://pmc.ncbi.nlm.nih.gov/articles/PMC5296759/,10.1038/srep41983,data/raw/web/pmc_shaban_2017_plasmonic_1d_pc.html,high,PMC HTML sensitivity for the surface-plasmon-resonance wavelength lambda_res.
rec_shaban_2017_au_1dpc_left_edge_sensitivity_web_001,Au/1D photonic crystal,plasmonic/photonic hybrid,gold-coated one-dimensional photonic crystal microfluidic sensor,environmental refractive index,sensitivity,46.73,nm/RIU,paper_shaban_2017_plasmonic_1d_pc,https://pmc.ncbi.nlm.nih.gov/articles/PMC5296759/,10.1038/srep41983,data/raw/web/pmc_shaban_2017_plasmonic_1d_pc.html,high,PMC HTML sensitivity for the left photonic-bandgap edge lambda_L.
rec_zaky_2020_tamm_baseline_sensitivity_web_001,Tamm-state 1D photonic crystal,1D photonic crystal,prism-coupled Tamm-state one-dimensional photonic crystal gas sensor,gas refractive index,sensitivity,2600,nm/RIU,paper_zaky_2020_tamm_1d_pc_gas,https://pmc.ncbi.nlm.nih.gov/articles/PMC7297992/,10.1038/s41598-020-66427-6,data/raw/web/pmc_zaky_2020_tamm_1d_pc.html,high,"PMC HTML; theoretical non-optimized example at normal incidence with d_gas=4000 nm, d_m=30 nm, and N=8."
rec_zaky_2020_tamm_gas_layer_sensitivity_web_001,Tamm-state 1D photonic crystal,1D photonic crystal,prism-coupled Tamm-state one-dimensional photonic crystal gas sensor,gas refractive index,sensitivity,3100,nm/RIU,paper_zaky_2020_tamm_1d_pc_gas,https://pmc.ncbi.nlm.nih.gov/articles/PMC7297992/,10.1038/s41598-020-66427-6,data/raw/web/pmc_zaky_2020_tamm_1d_pc.html,high,PMC HTML; theoretical sensitivity after increasing the gas-layer thickness to 10000 nm before later global optimization.
