Repository: chem-data-extraction/-Photonic-materials

# Photonic materials for optical sensing

Publication-ready **dataset project** for the course *Extraction and preparation of chemical information*. The repository moves from a research topic to a structured, validated dataset with documented sources, extraction steps, cleaning pipeline, reports, and citation metadata.

**Project topic:** Photonic materials for optical sensing.

**Author:** Базуев Роман Денисович.

## Scientific task

Collect quantitative performance measurements for optical sensors based on photonic materials, including photonic crystals, plasmonic/photonic hybrid structures, photonic crystal fibers, MOF-based photonic crystals, and related nanophotonic sensing platforms.

## What is one record?

One **record** = one reported quantitative sensor-performance measurement for a specific photonic material or device architecture, analyte or sensing target, and source under stated conditions. See `project.json` and `reports/practice_01_record_and_schema.md`.

## Repository structure

| Path | Role |
|------|------|
| `project.json` | Machine-readable project metadata |
| `specs/` | JSON schemas, source map, manifests, pipeline, validation rules |
| `data/raw/` | Unmodified PDFs, web snapshots, external exports |
| `data/extracted/` | Extraction outputs (CSV + `extraction_log.jsonl`) |
| `data/interim/` | Merged table before final cleaning |
| `data/processed/` | Publication dataset (`dataset.csv`) |
| `scripts/` | Reproducible extract, build, clean, validate |
| `reports/` | Human-readable practice and final reports |
| `notebooks/` | Optional exploration only |
| `tests/` | Pytest checks for required artifacts |

**Formats:** JSON for specs and manifests; CSV for tabular data; Python for pipelines; Markdown for reports and documentation only. Notebooks are optional.

## Five course practices

Develop the repository in five steps (see `reports/`):

1. **Record definition and dataset schema** — `specs/dataset_schema.json`, Practice 1 report  
2. **Source map** — `specs/source_map.json`, Practice 2 report  
3. **PDF extraction** — `specs/pdf_extraction_manifest.json`, `scripts/extract_pdf.py`, Practice 3 report  
4. **Web extraction** — `specs/web_extraction_manifest.json`, `scripts/extract_web.py`, Practice 4 report  
5. **Cleaning, normalization and publication** — `specs/cleaning_pipeline.json`, cleaning scripts, Practice 5 report  

The project summary is in **`reports/final_report.md`**. The publication-facing dataset description is in **`dataset_card.md`**.

## Data pipeline

```text
raw (PDF / web / external)
  → extract (pdf + web scripts) → data/extracted/*.csv
  → build (merge) → data/interim/merged_records.csv
  → clean → data/processed/dataset.csv
  → validate (rules + pytest)
```

## Optional DeepSeek LLM extraction

The reproducible dataset pipeline remains rule-based by default. An optional DeepSeek-assisted helper can draft review-only candidate records from PDF text:

```bash
python scripts/extract_llm_candidates.py --source-id paper_wang_2022_uio66_pc
```

This step requires a DeepSeek API key in `DEEPSEEK_API_KEY`. On PowerShell:

```powershell
$env:DEEPSEEK_API_KEY = "your_deepseek_api_key"
```

Optional overrides are `DEEPSEEK_MODEL` (default: `deepseek-v4-pro`) and `DEEPSEEK_API_BASE` (default: `https://api.deepseek.com`). The script writes candidates to `data/extracted/llm_candidate_records.jsonl`; this file is ignored by Git and is not read by `scripts/build_dataset.py`.

## Reproduce the dataset

```bash
pip install -r requirements.txt
python scripts/extract_pdf.py
python scripts/extract_web.py
python scripts/build_dataset.py
python scripts/clean_dataset.py
```

Expected outputs:

| Command | Main output |
|---------|-------------|
| `python scripts/extract_pdf.py` | `data/extracted/pdf_extracted_records.csv` with 22 records |
| `python scripts/extract_web.py` | `data/extracted/web_extracted_records.csv` with 20 records |
| `python scripts/build_dataset.py` | `data/interim/merged_records.csv` and `data/processed/dataset.csv` with 42 rows |
| `python scripts/clean_dataset.py` | cleaned `data/processed/dataset.csv` aligned with `specs/dataset_schema.json` |

External database snapshots are not mixed into the processed CSV automatically. They are documented in `specs/database_download_manifest.json` and stored in `data/raw/external/` for validation, comparison, and metadata support.

# Processed data

This folder holds the **publication-ready** dataset: one row per record, columns aligned with `specs/dataset_schema.json`.

## Main file

- `dataset.csv` — final 42-row article-extraction dataset produced by `scripts/build_dataset.py` and `scripts/clean_dataset.py`, validated with `scripts/validate_project.py`

## Guidelines

- Regenerate this file from scripts; avoid hand-editing except for small metadata fixes during setup.
- The current processed dataset is version 0.1.0 and is summarized in `reports/final_report.md` and `dataset_card.md`.

File: data/processed/dataset.csv
record_id,material_name,material_class,sensor_architecture,sensing_target,measurement_type,measurement_value,measurement_unit,source_id,source_url,doi,raw_file,extraction_confidence,notes
rec_wang_2022_uio66_sensitivity_001,UiO-66 3D photonic crystal,MOF-based photonic crystal,3D photonic crystal vapor sensor,chlorobenzene vapor,sensitivity,0.06,nm/ppm,paper_wang_2022_uio66_pc,https://doi.org/10.1039/D2RA05494A,10.1039/D2RA05494A,data/raw/pdf/rsc_2022_uio66_3d_photonic_crystal_optical_sensor.pdf,high,Page 6; concentration range 0-500 ppm; fitted slope reported as 0.06063 with R2=0.98259.
rec_wang_2022_uio66_lod_001,UiO-66 3D photonic crystal,MOF-based photonic crystal,3D photonic crystal vapor sensor,chlorobenzene vapor,limit_of_detection,1.64,ppm,paper_wang_2022_uio66_pc,https://doi.org/10.1039/D2RA05494A,10.1039/D2RA05494A,data/raw/pdf/rsc_2022_uio66_3d_photonic_crystal_optical_sensor.pdf,high,"Pages 1, 6, and 8; LOD calculated at spectral resolution 0.1 nm."
rec_wang_2022_uio66_q_factor_001,UiO-66 3D photonic crystal,MOF-based photonic crystal,3D photonic crystal vapor sensor,chlorobenzene vapor,quality_factor,10.8,dimensionless,paper_wang_2022_uio66_pc,https://doi.org/10.1039/D2RA05494A,10.1039/D2RA05494A,data/raw/pdf/rsc_2022_uio66_3d_photonic_crystal_optical_sensor.pdf,high,Page 6; FWHM reported as 42.4 nm.
rec_wang_2022_uio66_response_time_001,UiO-66 3D photonic crystal,MOF-based photonic crystal,3D photonic crystal vapor sensor,chlorobenzene vapor,response_time,0.5,s,paper_wang_2022_uio66_pc,https://doi.org/10.1039/D2RA05494A,10.1039/D2RA05494A,data/raw/pdf/rsc_2022_uio66_3d_photonic_crystal_optical_sensor.pdf,high,"Pages 1, 6, and 8; measured at 500 ppm chlorobenzene vapor."
rec_wang_2022_uio66_recovery_time_001,UiO-66 3D photonic crystal,MOF-based photonic crystal,3D photonic crystal vapor sensor,chlorobenzene vapor,recovery_time,0.45,s,paper_wang_2022_uio66_pc,https://doi.org/10.1039/D2RA05494A,10.1039/D2RA05494A,data/raw/pdf/rsc_2022_uio66_3d_photonic_crystal_optical_sensor.pdf,high,"Pages 1, 6, and 8; measured at 500 ppm chlorobenzene vapor."
rec_wang_2022_uio66_wavelength_shift_001,UiO-66 3D photonic crystal,MOF-based photonic crystal,3D photonic crystal vapor sensor,chlorobenzene vapor,wavelength_shift,30.9,nm,paper_wang_2022_uio66_pc,https://doi.org/10.1039/D2RA05494A,10.1039/D2RA05494A,data/raw/pdf/rsc_2022_uio66_3d_photonic_crystal_optical_sensor.pdf,high,Pages 5-6; shift at 500 ppm chlorobenzene vapor.
rec_nazeri_2020_hcpcf_sensor_c_sensitivity_001,hollow-core photonic crystal fiber,photonic crystal fiber,"HC-PCF Mach-Zehnder interferometer sensor C, 3.30 mm HC-PCF length",gas refractive index,sensitivity,4629.0,nm/RIU,paper_nazeri_2020_hcpcf_mzi_gas,https://doi.org/10.3390/s20102807,10.3390/s20102807,data/raw/pdf/nazeri_2020_hollow_core_pcf_mzi_gas_sensing.pdf,high,"Pages 1, 9, 10, and 12; RI range reported as 1.0000347-1.000436."
rec_nazeri_2020_hcpcf_sensor_c_resolution_001,hollow-core photonic crystal fiber,photonic crystal fiber,"HC-PCF Mach-Zehnder interferometer sensor C, 3.30 mm HC-PCF length",gas refractive index,resolution,2.1e-07,RIU,paper_nazeri_2020_hcpcf_mzi_gas,https://doi.org/10.3390/s20102807,10.3390/s20102807,data/raw/pdf/nazeri_2020_hollow_core_pcf_mzi_gas_sensing.pdf,high,Page 10; resolution derived by article for sensor C sensitivity of 4629 nm/RIU.
rec_nazeri_2020_hcpcf_sensor_a_methane_response_001,hollow-core photonic crystal fiber,photonic crystal fiber,"HC-PCF Mach-Zehnder interferometer sensor A, 4.97 mm HC-PCF length",methane gas,response_time,32.0,s,paper_nazeri_2020_hcpcf_mzi_gas,https://doi.org/10.3390/s20102807,10.3390/s20102807,data/raw/pdf/nazeri_2020_hollow_core_pcf_mzi_gas_sensing.pdf,high,Page 11; Table 3 average of five response-time measurements.
rec_nazeri_2020_hcpcf_sensor_a_methane_recovery_001,hollow-core photonic crystal fiber,photonic crystal fiber,"HC-PCF Mach-Zehnder interferometer sensor A, 4.97 mm HC-PCF length",methane gas,recovery_time,39.0,s,paper_nazeri_2020_hcpcf_mzi_gas,https://doi.org/10.3390/s20102807,10.3390/s20102807,data/raw/pdf/nazeri_2020_hollow_core_pcf_mzi_gas_sensing.pdf,high,Page 11; Table 3 average of five recovery-time measurements.
rec_dolci_2025_fiber_tip_bulk_sensitivity_001,fiber-tip photonic crystal,nanophotonic resonator,dual-channel fiber-tip photonic crystal biosensor,bulk refractive index,sensitivity,269.0,nm/RIU,paper_dolci_2025_fiber_tip_pc_biosensing,https://doi.org/10.1016/j.biosx.2024.100573,10.1016/j.biosx.2024.100573,data/raw/pdf/fernandez_regules_2024_fiber_tip_photonic_crystal_biosensing.pdf,high,Page 5; sensor-channel bulk sensitivity reported as 269 +/- 6 nm/RIU; reference channel was 197 +/- 4 nm/RIU.
rec_dolci_2025_fiber_tip_anti_igg_lod_001,fiber-tip photonic crystal,nanophotonic resonator,dual-channel fiber-tip photonic crystal biosensor in continuous flow,anti-IgG in undiluted serum,limit_of_detection,60.0,pM,paper_dolci_2025_fiber_tip_pc_biosensing,https://doi.org/10.1016/j.biosx.2024.100573,10.1016/j.biosx.2024.100573,data/raw/pdf/fernandez_regules_2024_fiber_tip_photonic_crystal_biosensing.pdf,high,"Pages 2, 3, 6, and 7; equivalent mass concentration reported as 9 ng/mL."
rec_shaban_2017_au_1dpc_ri_sensitivity_avg_001,Au/1D photonic crystal,plasmonic/photonic hybrid,gold-coated one-dimensional photonic crystal microfluidic sensor,environmental refractive index,sensitivity,50.23,nm/RIU,paper_shaban_2017_plasmonic_1d_pc,https://doi.org/10.1038/srep41983,10.1038/srep41983,data/raw/pdf/shaban_2017_plasmonic_1d_photonic_crystal.pdf,high,Pages 6 and 8; average RI sensitivity for Au/1D PC sensor.
rec_shaban_2017_au_1dpc_right_edge_sensitivity_001,Au/1D photonic crystal,plasmonic/photonic hybrid,gold-coated one-dimensional photonic crystal microfluidic sensor,environmental refractive index,sensitivity,56.14,nm/RIU,paper_shaban_2017_plasmonic_1d_pc,https://doi.org/10.1038/srep41983,10.1038/srep41983,data/raw/pdf/shaban_2017_plasmonic_1d_photonic_crystal.pdf,high,"Page 6; sensitivity of the right PBG edge, compared with 46.73 nm/RIU for the left edge."
rec_shaban_2017_au_1dpc_glucose_sensitivity_avg_001,Au/1D photonic crystal,plasmonic/photonic hybrid,gold-coated one-dimensional photonic crystal glucose sensor,glucose concentration in aqueous solution,sensitivity,271.0,nm/(g/dL),paper_shaban_2017_plasmonic_1d_pc,https://doi.org/10.1038/srep41983,10.1038/srep41983,data/raw/pdf/shaban_2017_plasmonic_1d_photonic_crystal.pdf,high,Page 8; average SPR sensitivity for glucose concentrations from 0 to 0.163 g/dL.
rec_shaban_2017_au_1dpc_glucose_sensitivity_max_001,Au/1D photonic crystal,plasmonic/photonic hybrid,gold-coated one-dimensional photonic crystal glucose sensor,glucose concentration in aqueous solution,sensitivity,407.42,nm/(g/dL),paper_shaban_2017_plasmonic_1d_pc,https://doi.org/10.1038/srep41983,10.1038/srep41983,data/raw/pdf/shaban_2017_plasmonic_1d_photonic_crystal.pdf,high,Page 8; maximum glucose sensitivity at 0.031 g/dL.
rec_shaban_2017_au_1dpc_pbg_width_slope_001,Au/1D photonic crystal,plasmonic/photonic hybrid,gold-coated one-dimensional photonic crystal glucose sensor,glucose concentration in aqueous solution,sensitivity,16.04,nm/(g/dL),paper_shaban_2017_plasmonic_1d_pc,https://doi.org/10.1038/srep41983,10.1038/srep41983,data/raw/pdf/shaban_2017_plasmonic_1d_photonic_crystal.pdf,medium,Page 8; slope of PBG-width decrease with glucose concentration; abstract reports same trend in Angstrom/(ug/mm3).
rec_zaky_2020_tamm_sensitivity_001,Tamm-state 1D photonic crystal,1D photonic crystal,prism-coupled Tamm-state one-dimensional photonic crystal gas sensor,gas refractive index,sensitivity,190000.0,nm/RIU,paper_zaky_2020_tamm_1d_pc_gas,https://doi.org/10.1038/s41598-020-66427-6,10.1038/s41598-020-66427-6,data/raw/pdf/zaky_2020_tamm_1d_photonic_crystal_gas_sensor.pdf,high,"Pages 1, 6, 7, and 8; theoretical optimized sensor, also reported as 1.9e5 nm/RIU."
rec_zaky_2020_tamm_lod_001,Tamm-state 1D photonic crystal,1D photonic crystal,prism-coupled Tamm-state one-dimensional photonic crystal gas sensor,gas refractive index,limit_of_detection,1.4e-07,RIU,paper_zaky_2020_tamm_1d_pc_gas,https://doi.org/10.1038/s41598-020-66427-6,10.1038/s41598-020-66427-6,data/raw/pdf/zaky_2020_tamm_1d_photonic_crystal_gas_sensor.pdf,high,"Pages 1, 7, and 8; theoretical optimized sensor."
rec_zaky_2020_tamm_q_factor_001,Tamm-state 1D photonic crystal,1D photonic crystal,prism-coupled Tamm-state one-dimensional photonic crystal gas sensor,gas refractive index,quality_factor,4000.0,dimensionless,paper_zaky_2020_tamm_1d_pc_gas,https://doi.org/10.1038/s41598-020-66427-6,10.1038/s41598-020-66427-6,data/raw/pdf/zaky_2020_tamm_1d_photonic_crystal_gas_sensor.pdf,high,Pages 7 and 8; theoretical optimized sensor; FWHM reported as 0.52 nm.
rec_lin_2018_seira_co2_lod_001,Au nanopatch array with ZIF-8 MOF film,plasmonic/photonic hybrid,suspended Si3N4 nanomembrane on-chip SEIRA gas sensor,CO2 gas,limit_of_detection,52.0,ppm,paper_lin_2018_seira_on_chip_gas,https://doi.org/10.1021/acssensors.7b00891,10.1021/acssensors.7b00891,data/raw/pdf/lin_2018_surface_enhanced_infrared_on_chip_gas_sensing.pdf,high,Page 7; extrapolated detection limit for a 4 mm absorption path; source_map marks ACS publisher terms.
rec_lin_2018_seira_q_factor_001,Au nanopatch array with ZIF-8 MOF film,plasmonic/photonic hybrid,suspended Si3N4 nanomembrane on-chip SEIRA gas sensor,CO2 gas,quality_factor,12.3,dimensionless,paper_lin_2018_seira_on_chip_gas,https://doi.org/10.1021/acssensors.7b00891,10.1021/acssensors.7b00891,data/raw/pdf/lin_2018_surface_enhanced_infrared_on_chip_gas_sensing.pdf,high,Page 7; measured Q factor of the experimental spectrum; source_map marks ACS publisher terms.
rec_wang_2022_uio66_shift_80ppm_web_001,UiO-66 3D photonic crystal,MOF-based photonic crystal,3D photonic crystal vapor sensor,chlorobenzene vapor,wavelength_shift,6.88,nm,paper_wang_2022_uio66_pc,https://pubs.rsc.org/en/content/articlehtml/2022/ra/d2ra05494a,10.1039/D2RA05494A,data/raw/web/rsc_wang_2022_uio66_pc.html,high,Publisher HTML concentration-response text; spectral shift at 80 ppm chlorobenzene vapor.
rec_wang_2022_uio66_shift_160ppm_web_001,UiO-66 3D photonic crystal,MOF-based photonic crystal,3D photonic crystal vapor sensor,chlorobenzene vapor,wavelength_shift,13.04,nm,paper_wang_2022_uio66_pc,https://pubs.rsc.org/en/content/articlehtml/2022/ra/d2ra05494a,10.1039/D2RA05494A,data/raw/web/rsc_wang_2022_uio66_pc.html,high,Publisher HTML concentration-response text; spectral shift at 160 ppm chlorobenzene vapor.
rec_wang_2022_uio66_shift_240ppm_web_001,UiO-66 3D photonic crystal,MOF-based photonic crystal,3D photonic crystal vapor sensor,chlorobenzene vapor,wavelength_shift,17.78,nm,paper_wang_2022_uio66_pc,https://pubs.rsc.org/en/content/articlehtml/2022/ra/d2ra05494a,10.1039/D2RA05494A,data/raw/web/rsc_wang_2022_uio66_pc.html,high,Publisher HTML concentration-response text; spectral shift at 240 ppm chlorobenzene vapor.
rec_wang_2022_uio66_shift_320ppm_web_001,UiO-66 3D photonic crystal,MOF-based photonic crystal,3D photonic crystal vapor sensor,chlorobenzene vapor,wavelength_shift,22.53,nm,paper_wang_2022_uio66_pc,https://pubs.rsc.org/en/content/articlehtml/2022/ra/d2ra05494a,10.1039/D2RA05494A,data/raw/web/rsc_wang_2022_uio66_pc.html,high,Publisher HTML concentration-response text; spectral shift at 320 ppm chlorobenzene vapor.
rec_wang_2022_uio66_shift_400ppm_web_001,UiO-66 3D photonic crystal,MOF-based photonic crystal,3D photonic crystal vapor sensor,chlorobenzene vapor,wavelength_shift,26.08,nm,paper_wang_2022_uio66_pc,https://pubs.rsc.org/en/content/articlehtml/2022/ra/d2ra05494a,10.1039/D2RA05494A,data/raw/web/rsc_wang_2022_uio66_pc.html,high,Publisher HTML concentration-response text; spectral shift at 400 ppm chlorobenzene vapor.
rec_nazeri_2020_hcpcf_sensor_c_helium_shift_web_001,hollow-core photonic crystal fiber,photonic crystal fiber,"HC-PCF Mach-Zehnder interferometer sensor C, 3.30 mm HC-PCF length",helium gas,wavelength_shift,1300.0,pm,paper_nazeri_2020_hcpcf_mzi_gas,https://pmc.ncbi.nlm.nih.gov/articles/PMC7284782/,10.3390/s20102807,data/raw/web/pmc_nazeri_2020_hcpcf_mzi.html,high,PMC HTML Table 1; spectral shift for sensor C relative to nitrogen exposure.
rec_nazeri_2020_hcpcf_sensor_c_methane_shift_web_001,hollow-core photonic crystal fiber,photonic crystal fiber,"HC-PCF Mach-Zehnder interferometer sensor C, 3.30 mm HC-PCF length",methane gas,wavelength_shift,-618.0,pm,paper_nazeri_2020_hcpcf_mzi_gas,https://pmc.ncbi.nlm.nih.gov/articles/PMC7284782/,10.3390/s20102807,data/raw/web/pmc_nazeri_2020_hcpcf_mzi.html,high,PMC HTML Table 1; negative spectral shift for sensor C relative to nitrogen exposure.
rec_nazeri_2020_hcpcf_sensor_c_argon_shift_web_001,hollow-core photonic crystal fiber,photonic crystal fiber,"HC-PCF Mach-Zehnder interferometer sensor C, 3.30 mm HC-PCF length",argon gas,wavelength_shift,100.0,pm,paper_nazeri_2020_hcpcf_mzi_gas,https://pmc.ncbi.nlm.nih.gov/articles/PMC7284782/,10.3390/s20102807,data/raw/web/pmc_nazeri_2020_hcpcf_mzi.html,high,PMC HTML Table 1; positive argon spectral shift for sensor C relative to nitrogen exposure.
rec_shaban_2017_au_1dpc_spr_res_sensitivity_web_001,Au/1D photonic crystal,plasmonic/photonic hybrid,gold-coated one-dimensional photonic crystal microfluidic sensor,environmental refractive index,sensitivity,48.56,nm/RIU,paper_shaban_2017_plasmonic_1d_pc,https://pmc.ncbi.nlm.nih.gov/articles/PMC5296759/,10.1038/srep41983,data/raw/web/pmc_shaban_2017_plasmonic_1d_pc.html,high,PMC HTML sensitivity for the surface-plasmon-resonance wavelength lambda_res.
rec_shaban_2017_au_1dpc_left_edge_sensitivity_web_001,Au/1D photonic crystal,plasmonic/photonic hybrid,gold-coated one-dimensional photonic crystal microfluidic sensor,environmental refractive index,sensitivity,46.73,nm/RIU,paper_shaban_2017_plasmonic_1d_pc,https://pmc.ncbi.nlm.nih.gov/articles/PMC5296759/,10.1038/srep41983,data/raw/web/pmc_shaban_2017_plasmonic_1d_pc.html,high,PMC HTML sensitivity for the left photonic-bandgap edge lambda_L.
rec_zaky_2020_tamm_baseline_sensitivity_web_001,Tamm-state 1D photonic crystal,1D photonic crystal,prism-coupled Tamm-state one-dimensional photonic crystal gas sensor,gas refractive index,sensitivity,2600.0,nm/RIU,paper_zaky_2020_tamm_1d_pc_gas,https://pmc.ncbi.nlm.nih.gov/articles/PMC7297992/,10.1038/s41598-020-66427-6,data/raw/web/pmc_zaky_2020_tamm_1d_pc.html,high,"PMC HTML; theoretical non-optimized example at normal incidence with d_gas=4000 nm, d_m=30 nm, and N=8."
rec_zaky_2020_tamm_gas_layer_sensitivity_web_001,Tamm-state 1D photonic crystal,1D photonic crystal,prism-coupled Tamm-state one-dimensional photonic crystal gas sensor,gas refractive index,sensitivity,3100.0,nm/RIU,paper_zaky_2020_tamm_1d_pc_gas,https://pmc.ncbi.nlm.nih.gov/articles/PMC7297992/,10.1038/s41598-020-66427-6,data/raw/web/pmc_zaky_2020_tamm_1d_pc.html,high,PMC HTML; theoretical sensitivity after increasing the gas-layer thickness to 10000 nm before later global optimization.
